Repository: cz13600321002/cz13600321002

# 工作文库

> 本文库用于统一管理工作相关文档、模板、项目资料及归档内容。

---

## 目录结构

```
工作文库/
├── 文档/
│   ├── 报告/         # 各类工作报告
│   ├── 方案/         # 方案及计划文档
│   ├── 合同/         # 合同及协议文件
│   └── 会议纪要/     # 会议记录及纪要
├── 模板/
│   ├── 周报/         # 周报模板
│   ├── 月报/         # 月报模板
│   ├── 项目计划/     # 项目计划模板
│   ├── 会议纪要/     # 会议纪要模板
│   ├── 工作总结/     # 工作总结模板
│   └── 工作方案/     # 工作方案模板
├── 项目/
│   ├── 进行中/       # 当前进行中的项目
│   ├── 待启动/       # 待启动项目
│   └── 已完成/       # 已完成项目
├── 资料/
│   ├── 行业资料/     # 行业相关资料
│   ├── 规范标准/     # 规范、标准文件
│   └── 参考文献/     # 参考文献及书目
└── 归档/             # 历史文档归档
```

---

## 使用说明

1. **新建文档**：按类型放入对应的 `文档/` 子目录
2. **使用模板**：从 `模板/` 目录复制所需模板，填写内容后保存至 `文档/`
3. **项目管理**：在 `项目/` 下按状态管理项目文件夹
4. **资料查阅**：相关资料统一存放于 `资料/` 目录
5. **文档归档**：完结或过期文档移至 `归档/` 目录保存
6. **产出检视**：任何产出在交付前须按 [`AGENTS.md`](AGENTS.md) 中的第一性原理检视流程自检并说明检视结论

---

## 命名规范

- 文件命名格式：`YYYYMMDD_文件名称.扩展名`
- 项目文件夹：`项目名称_YYYY`
- 归档文件夹：`YYYY年/月份/`

---

*最后更新：2026-04-09*

# PE 基材附着力测试（未电晕 · 80℃×20 min）

进行中项目。固定工况：PE 不电晕，涂布后烘烤 20 min × 80℃。

| 文件 | 说明 |
|------|------|
| [PE 免电晕高粘合牢度（主路线）](../../文档/方案/20260904_PE免电晕高粘合牢度方案.md) | PE 型 CPO + EAA，干膜 0.5～1.5 μm |
| [工作方案 V1 测试方法](../../文档/方案/20260902_PE基材未电晕附着力测试方案.md) | 鉴定、烘烤、划格/胶带判定 |
| [PE+金属双基材](../../文档/方案/20260904_PE与金属双基材附着强化方案.md) | 同一配方兼顾金属时用 |
| [涂层上流延 TPE](../../文档/方案/20260905_涂层上流延TPE粘合评估.md) | 粘结层用法、剥离、按 TPE 族预估 |
| [项目计划](项目计划.md) | 14 个工作日 WBS |
| [实验 SOP](实验SOP.md) | 实验室逐步操作 |
| [试验记录表](试验记录表.md) | 原始数据表 |
| [引用标准](../../资料/规范标准/PE附着力测试引用标准清单.md) | GB/T 9286、GB/T 13217.7 等 |
| [机理要点](../../资料/行业资料/未电晕PE附着机理要点.md) | 为什么不能靠烘烤“烤出”附着力 |

File: 项目/进行中/PE基材附着力测试_2026/实验SOP.md
# 实验标准作业程序（SOP）

**文件名称：** 未电晕 PE 基材涂布附着力测试 SOP  
**所属项目：** PE基材附着力测试_2026  
**对应方案：** `文档/方案/20260902_PE基材未电晕附着力测试方案.md`  
**版本：** V1.0  
**日期：** 2026-09-02  

---

## 1. 目的

在 **禁止电晕** 的 PE 基材上，按规定涂布并 **80℃ × 20 min** 烘烤后，用可复现的方法测定涂层附着力，并区分界面失败与成膜失败。

## 2. 适用范围

- 未电晕 LDPE / LLDPE / HDPE 薄膜或片材
- 溶剂型或水性底涂 + 面涂，或单涂
- 实验室线棒涂布

## 3. 职责

| 角色 | 职责 |
|------|------|
| 操作人 | 按本 SOP 执行并填写记录表 |
| 复核人 | 核对基材判定、烘箱曲线、胶带牌号、计算结果 |
| 技术负责人 | 签发合格/不合格结论 |

## 4. 安全

- IPA、芳烃类 CPO 溶剂：通风橱，戴手套与护目镜。
- 烘箱：禁止烘易燃溶剂未表干的厚湿膜；溶剂型须表干后再入炉。
- 达因笔液体按危化品存放，测试废液单独收集。

## 5. 仪器与材料

| 名称 | 规格要求 |
|------|----------|
| 强制对流烘箱 | 可稳定 80±2℃ |
| 热电偶 + 记录 | 可贴膜面 |
| 玻璃板 | 洁净，大于试样 |
| 线棒 | 6#、9#、12#（或项目指定） |
| 达因笔 | 30、32、34、36、38、40、42 dyn/cm |
| 接触角仪 | 可选；无则达因+台账双控 |
| 划格器 | 1 mm 间距，符合 GB/T 9286 |
| 胶带 | **3M 610**（或方案锁定牌号），25 mm 宽 |
| 压辊 | 硬度与质量固定，用于贴胶带 |
| 异丙醇 | 分析纯，无尘布 |
| 毫米格纸 | 20 mm 宽或透明方格片 |
| 千分尺 / 测厚仪 | 基材与干膜 |
| 相机 | 测试前后拍照 |

## 6. 环境

- 涂布与测试：23±2℃，50±10%RH，记录实际值。
- 正式养护：23±2℃，50±5%RH，24 h（及 72 h）。
- 温湿度超差须在记录表注明，不擅自改判定。

## 7. 操作步骤

### 7.1 基材接收与未电晕确认

1. 记录牌号、批次、厚度、是否声称电晕、是否含爽滑剂。
2. 在样卷 **边缘** 裁 50 mm × 50 mm 做达因：从 30 dyn 起测，2 s 内成连续液膜为通过该档；收缩成珠则未达到。
3. **未电晕接收标准：最高通过档 ≤34 dyn/cm。**
4. 有接触角仪时，水滴静滴 n=5，平均值 ≥90°。
5. 达因/接触角测试面 **不得进入涂布区**。
6. 判定失败：停做，换卷或报告技术负责人。

### 7.2 裁样与清洁

1. 涂布样 150 mm × 200 mm，每条件至少 3 片。
2. 无尘布蘸 IPA，单向擦 2 遍，晾干 ≥5 min。
3. 1 h 内涂布。

### 7.3 底涂（主方案）

1. 按配方稀释至规定固含，过滤（若配方要求）。
2. 选定线棒，一次刮涂，记录棒号。
3. 检查缩孔、厚边；异常作废。
4. 室温表干 5～10 min（水性可延长至表面不黏）。

无底涂的 N0 / P0 跳过本步。

### 7.4 面涂或单涂

1. 同样一次刮涂，记录棒号。
2. 溶剂型：通风处表干至无明显湿光后入炉。
3. 水性：允许带微湿入炉，但禁止流淌积液。

### 7.5 烘烤（强制）

1. 烘箱空载稳定在 80±2℃。
2. 试样四角胶带固定在玻璃板上，涂层面朝上。
3. 陪试样贴热电偶于膜面。
4. 放入中心区，**关门开始计时 20 min，中途不开门。**
5. 记录入炉 5 min 膜温；应 ≥75℃。
6. 到时连板取出，室温冷却 ≥30 min。

膜温不合格：该炉全部作废。

### 7.6 养护

- 30 min 冷却后可做 **快速筛**（记录但不验收）。
- 移入标准环境 **24 h** 后做正式测试。
- 关键样再养至 **72 h** 复测。

### 7.7 胶带法（薄膜主方法）

依据 GB/T 13217.7-2023 手工剥离法，本实验室细化如下：

1. 在涂层完好区贴 3M 610，长度 ≥50 mm，无气泡。
2. 压辊往返 3 次，静置 5 min。
3. 手持胶带自由端，约 180° 快速匀速揭除。
4. 揭后用毫米格纸统计被揭涂层面积，计算附着牢度。
5. 每片测 2 个点，取平均；3 片再平均。
6. 拍照：揭前网格位置、揭后、胶带黏面。
7. 填写失效模式：A / C / T / M / I。

### 7.8 划格法（片材主方法，薄膜可辅做）

依据 GB/T 9286-2021：

1. 干膜厚度选择刀距（默认 ≤60 μm 用 1 mm）。
2. 切 6 道，垂直再切 6 道，切透至基材。
3. 软刷轻扫碎屑，贴胶带，压实，5 min 后揭除。
4. 按 0～5 级评级，拍照。
5. 薄膜若基材被刀带起，该点作废，改以胶带法为准。

### 7.9 结束

1. 废液、废膜按实验室规定收集。
2. 记录表当日完成计算与签字。
3. 原始照片文件名：`日期_配方_条件_样号_揭前/揭后.jpg`。

## 8. 合格判定（24 h）

| 方法 | 合格 | 目标 |
|------|------|------|
| 胶带牢度 | ≥90% | ≥95% |
| 划格 | ≤1 级 | 0 级 |
| 72 h | 较 24 h 下降 ≤5 个百分点 | 不下降 |

未电晕确认失败或膜温失败时，**不给涂层合格结论**。

## 9. 偏差处理

| 情况 | 处理 |
|------|------|
| 涂布有缩孔、漏底 | 作废重涂 |
| 烘箱开门、停电 | 整炉作废 |
| 胶带气泡、折叠 | 该点作废，同片另选区补测 1 次 |
| 换操作人 | 先做 6 片方法比对 |
| 换胶带批号 | 与旧批桥接 6 片，差异＞5% 须报告 |

## 10. 记录

使用同目录 `试验记录表.md` 打印或复制填写。保存期按实验室质量体系，建议 ≥3 年。
