Repository: cz13600321002/cz13600321002

# 工作文库

> 本文库用于统一管理工作相关文档、模板、项目资料及归档内容。

---

## 目录结构

```
工作文库/
├── 文档/
│   ├── 报告/         # 各类工作报告
│   ├── 方案/         # 方案及计划文档
│   ├── 合同/         # 合同及协议文件
│   └── 会议纪要/     # 会议记录及纪要
├── 模板/
│   ├── 周报/         # 周报模板
│   ├── 月报/         # 月报模板
│   ├── 项目计划/     # 项目计划模板
│   ├── 会议纪要/     # 会议纪要模板
│   ├── 工作总结/     # 工作总结模板
│   └── 工作方案/     # 工作方案模板
├── 项目/
│   ├── 进行中/       # 当前进行中的项目
│   ├── 待启动/       # 待启动项目
│   └── 已完成/       # 已完成项目
├── 资料/
│   ├── 行业资料/     # 行业相关资料
│   ├── 规范标准/     # 规范、标准文件
│   └── 参考文献/     # 参考文献及书目
└── 归档/             # 历史文档归档
```

---

## 使用说明

1. **新建文档**：按类型放入对应的 `文档/` 子目录
2. **使用模板**：从 `模板/` 目录复制所需模板，填写内容后保存至 `文档/`
3. **项目管理**：在 `项目/` 下按状态管理项目文件夹
4. **资料查阅**：相关资料统一存放于 `资料/` 目录
5. **文档归档**：完结或过期文档移至 `归档/` 目录保存
6. **产出检视**：任何产出在交付前须按 [`AGENTS.md`](AGENTS.md) 中的第一性原理检视流程自检并说明检视结论

---

## 命名规范

- 文件命名格式：`YYYYMMDD_文件名称.扩展名`
- 项目文件夹：`项目名称_YYYY`
- 归档文件夹：`YYYY年/月份/`

---

*最后更新：2026-04-09*

# PVC 卷材贴膜水煮

**本目录是这条线的唯一入口。本对话只做软质 PVC 卷材贴膜水煮。**

---

## 已锁定

| 项 | 规定 |
|----|------|
| 膜 | 软质水煮后胶连膜从金属揭；硬质同胶同金属没有问题。**膜改不了。膜上处理剂不可行。** |
| 胶 | 聚酯固体份 **710 / 240 / 822 = 30 / 40 / 50**（加总 120，归一为 25% / 33.3% / 41.7%）。NCO：3175（EW 380）或 HY-1070（EW 408）。一炉一支。 |
| 烘 | 卷材，**板温 232℃**，贴膜前已交联。软膜不进炉。 |
| 主路线 | 先 L1 贴辊板温 **≤100℃**；不够再 G1 |
| G1 | 高羟值聚酯先替 **30%** 低羟值；封闭 NCO **按共混总羟值重算** 到 NCO/OH **1.10～1.20**。不先全代。只换聚酯不加 NCO 禁止。 |
| 验收 | 养满 24 h → **100±2℃ × 60 min** → 30 min～1 h 内 180° 剥；**25 mm × 100 mm/min** |
| 过门 | 不自发揭（≥10% 失败）；软质剥力 ≥ 同炉硬质 H0 的 90%；金属不得大面积光板 |

---

## 先做哪一步

1. 填 [基材鉴定表](基材鉴定表.md)、[开工检查单](开工检查单.md)。羟值 / 封闭 NCO 当量未知就写「未知」，**不准先配 G1**。
2. 测现在的贴辊板温，填 [L0 贴辊测温](L0贴辊测温.md)。没写出 L0 的 ℃，L1 不算数。
3. 按 [实验 SOP](实验SOP.md) 做 **H0 + H1-L0 + H1-L1**。当时填 [试验记录表](试验记录表.md)。
4. 用 [过门判定](过门判定.md) 看 L1。过了就填 [工艺卡](工艺卡.md)，**不要开 G1**。
5. L1 仍是大面积 M，才按 [G1 配比计算表](G1配比计算表.md) 配胶，再做 H1-G1（硬质对照必须同炉）。

---

## 本目录文件

| 文件 | 用途 |
|------|------|
| [新对话开场](新对话开场.md) | 再开对话时复制 |
| [项目计划](项目计划.md) | 阶段与门 |
| [PVC 方案](../../文档/方案/20260905_PVC膜与金属板增塑剂影响克服方案.md) | 正文（技术锁 V1.8；HY-1070 = TS3102 见 V1.12） |
| [水煮要点](../../资料/行业资料/水煮金属侧剥离要点.md) | 一页纸 |
| [引用标准](../../资料/规范标准/PVC卷材贴膜水煮引用标准清单.md) | GB/T 2790 等 |
| [G0 配方](G0配方.md) | 710/240/822 = 30/40/50 份 |
| [基材鉴定表](基材鉴定表.md) | 膜 / 金属 / 现用胶 |
| [开工检查单](开工检查单.md) | 打胶前 |
| [对照矩阵](对照矩阵.md) | 只开 H0 / L0 / L1 / G1 |
| [实验 SOP](实验SOP.md) | 实验室逐步操作 |
| [L0 贴辊测温](L0贴辊测温.md) | 接触热电偶，不抄炉温 |
| [MEK 擦拭记录](MEK擦拭记录.md) | 出炉校炉 |
| [原料羟值与 NCO](../../资料/行业资料/PVC卷材胶原料羟值与NCO.md) | 240 / 822 / 710 / 3175 / HY-1070 |
| [HY-1070 TDS](../../资料/行业资料/HY-1070_封闭型异氰酸酯固化剂_TS3102.pdf) | 本厂 TS3102 原件 |
| [G1 配比计算表](G1配比计算表.md) | 羟值 → 本炉这一支 NCO |
| [试验记录表](试验记录表.md) | 当时填 |
| [过门判定](过门判定.md) | L1 过了还是开 G1 |
| [工艺卡](工艺卡.md) | 过门后才填 |

---

## 本目录关掉

改膜、膜上处理剂、软膜进 232℃ 炉、150℃ 补交联、换腈胶、加厚面胶挡油、硬质已过还改金属、未养 24 h 就煮、只换聚酯不加 NCO、一上来 100% 高羟值。

其他产线的配方不要套进来。

File: 项目/进行中/PVC卷材贴膜水煮_2026/实验SOP.md
# 实验 SOP（PVC 卷材贴膜水煮）

**所属项目：** PVC卷材贴膜水煮_2026  
**对应方案：** `文档/方案/20260905_PVC膜与金属板增塑剂影响克服方案.md`  
**版本：** V1.0  
**日期：** 2026-09-05  

未勾完 `开工检查单.md` 不准开始第 7 节。G1 未签字不准配高羟值共混。

---

## 1. 目的

在 **PMT 232℃、胶已交联、软膜不进炉** 的前提下，用同一锅水煮比较：

- H0 硬质（现用贴辊带温）
- H1-L0 软质（现用贴辊带温）
- H1-L1 软质（贴辊 ≤100℃）
- 仅当 L1 仍大面积 M：H1-G1

用失效面区分油到金属（M）、贴不湿（V）、胶被泡软（C）。

---

## 2. 适用范围

软质 / 硬质 PVC 贴已涂聚酯封闭胶的铝或冷轧钢。实验室烘箱模拟或线上下来的小板均可，规则相同。

---

## 3. 职责

| 角色 | 职责 |
|------|------|
| 操作人 | 按本 SOP 做，当时填记录 |
| 复核 | 核对 PMT、贴辊 ℃、养满 24 h、失效面 |
| 技术负责人 | 过门、是否开 G1、签发工艺卡 |

---

## 4. 安全

- 碱脱脂、IPA、聚酯溶剂、MEK：通风、手套、护目镜。  
- 232℃ 板：戴高温手套，禁止裸手。  
- 水煮：试样用夹具，禁止手持入锅。  
- 软膜、溶剂桶 **不准进 232℃ 烘道**。

---

## 5. 设备

| 名称 | 要求 |
|------|------|
| 烘箱或卷材烘道 | 能把 **板温** 做到 232℃（热电偶贴板，不看炉表） |
| 接触热电偶 | 测贴辊处金属板温 |
| 压机或贴辊 | 能重复 0.3～0.6 MPa（与现场同一档，记下） |
| 水煮锅 | 去离子水，稳 **100±2℃**，试样竖放不贴壁 |
| 拉力机 | 180°，**100 mm/min** |
| 裁刀 | **25 mm** 宽 |
| 线棒 / 涂布器 | 干膜与现用卷材同一目标，**不要加厚** |
| MEK + 无尘布 | 出炉轻擦 20 次 |

没有 ATR 不挡开工。用水膜 + 失效面即可。

---

## 6. 环境

- 制样与剥离：23±2℃，50±10%RH，记下实际值。  
- 养护：**23℃ / 50%RH，满 24 h**。未满不得水煮、不得报验收。

---

## 7. 操作

### 7.1 金属（与硬质同一套，本轮不改）

1. 碱脱脂至水膜连续 ≥30 s → 水洗近中性 → IPA 单向擦，晾干。  
2. 戴手套，**2 h 内**涂现用聚酯封闭胶。有锈、有指纹 → 作废。  
3. 干膜按现用卷材，写入记录。禁止为了水煮加厚。

### 7.2 烘烤（胶交联）

1. 热电偶贴 **金属板**，升到 **PMT 232℃**（按现用卷材到达时间，实验室记下分钟）。  
2. 出炉。**此时板上没有 PVC。**  
3. 立即做 MEK 轻擦 20 次（见 `MEK擦拭记录.md`）。掉了：停，校炉，不贴膜。  
4. 硬质、软质用同一炉曲线。

### 7.3 贴辊温度

1. 用接触热电偶测 **将要进贴辊的金属板温**，不抄炉子 232。  
2. **L0：** 现用带温，写出 ℃。  
3. **L1：** 凉到 **≤100℃** 再贴。压力、时间与 L0 相同。  
4. 同炉硬质 H0 跟 L0 带温贴。  
5. 禁止预热软 PVC。需要擦膜时：IPA 单向 ×2，晾 ≥5 min，**5～10 min 内冷膜贴热板**；擦完再烤软膜 = 作废。

### 7.4 贴合

1. 线压 0.3～0.6 MPa（与现场同一档），记下秒数。  
2. 贴后自然凉 ≥30 min，再放入 23℃/50%RH。  
3. 收卷或堆垛时板还很烫：在记录里写收卷板温。热卷会继续赶油。

### 7.5 干态剥离（满 24 h）

1. 裁 **25 mm**。  
2. 180°，**100 mm/min**。  
3. 写剥力与失效面：金属光 = M；膜面光滑 = V；胶自己裂 = C；膜被拉坏 = P；混 = X。

### 7.6 水煮（验收）

1. 确认该片已养满 24 h。  
2. 去离子水 **100±2℃ × 60 min**。竖放，互不叠、不贴壁。硬质与软质同锅。默认 **不封边**。  
3. 取出，自来水淋凉，吸干。  
4. 目视自发揭面积 ____%。**≥10% → 该片失败**，仍拍照、写失效面。  
5. **30 min～1 h 内** 做 180° 剥离。超时：该水煮行作废，另煮一片，禁止隔夜再剥当水煮数据。  
6. 金属面：光亮 / 残胶 / 锈印 / 水斑。

### 7.7 G1（仅过门判定写「开 G1」之后）

1. 按 `G1配比计算表.md` 称料。低羟值（240+822）固体留 70%，拿出的 30% 换成 **710**。  
2. NCO 与 G0 **同一牌号**（3175 或 TS3102，不混）。按共混 **总羟值** 重算，NCO/OH 落在 **1.10～1.20**。TS3102 用本厂 TDS 当量，禁止抄 3175 的 380。  
3. 溶剂、催化剂、固含调节 **与 G0 同一做法**，只改聚酯比和 NCO 量。  
4. PMT 仍 232℃。贴辊跟已做过的 L1。  
5. 必须带硬质对照（G1 胶）。硬质掉 → 停。  
6. 出炉 MEK 20 次应更抗擦。软质干态变 V：退回 30% 或贴辊略高于 L1，**不要加厚、不要先改 50/50**。

---

## 8. 停止条件

| 看到 | 动作 |
|------|------|
| H0 水煮也大面积 M | 整炉作废。先查是否未养 24 h、PMT 是否没到 232 |
| MEK 20 次掉 | 不贴膜，校炉 |
| 软膜进过烘道 | 该炉作废 |
| L1 干态大面积 V | 贴辊回到 L0 与 100℃ 之间，重做 L1；先不要 G1 |
| 只换了聚酯、NCO 没加 | 胶作废，不准上板 |

---

## 9. 记录

当时填 `试验记录表.md`。缺 PMT、贴辊 ℃、养满确认或失效面的水煮行作废。
