Repository: cz13600321002/cz13600321002

# 工作文库

> 本文库用于统一管理工作相关文档、模板、项目资料及归档内容。

---

## 目录结构

```
工作文库/
├── 文档/
│   ├── 报告/         # 各类工作报告
│   ├── 方案/         # 方案及计划文档
│   ├── 合同/         # 合同及协议文件
│   └── 会议纪要/     # 会议记录及纪要
├── 模板/
│   ├── 周报/         # 周报模板
│   ├── 月报/         # 月报模板
│   ├── 项目计划/     # 项目计划模板
│   ├── 会议纪要/     # 会议纪要模板
│   ├── 工作总结/     # 工作总结模板
│   └── 工作方案/     # 工作方案模板
├── 项目/
│   ├── 进行中/       # 当前进行中的项目
│   ├── 待启动/       # 待启动项目
│   └── 已完成/       # 已完成项目
├── 资料/
│   ├── 行业资料/     # 行业相关资料
│   ├── 规范标准/     # 规范、标准文件
│   └── 参考文献/     # 参考文献及书目
└── 归档/             # 历史文档归档
```

---

## 使用说明

1. **新建文档**：按类型放入对应的 `文档/` 子目录
2. **使用模板**：从 `模板/` 目录复制所需模板，填写内容后保存至 `文档/`
3. **项目管理**：在 `项目/` 下按状态管理项目文件夹
4. **资料查阅**：相关资料统一存放于 `资料/` 目录
5. **文档归档**：完结或过期文档移至 `归档/` 目录保存
6. **产出检视**：任何产出在交付前须按 [`AGENTS.md`](AGENTS.md) 中的第一性原理检视流程自检并说明检视结论

---

## 命名规范

- 文件命名格式：`YYYYMMDD_文件名称.扩展名`
- 项目文件夹：`项目名称_YYYY`
- 归档文件夹：`YYYY年/月份/`

---

*最后更新：2026-04-09*

# 丰邑黄经理 · 铝板 / 白 PET 吸附涂层_2026

**不是钢壹铝贴 PET，不是未电晕 PE 五组，不是康纳 180℃×8 min。**

| 项 | 值 |
|----|-----|
| 客户 | 黄经理 13501636357 |
| 地址 | 江西省丰城市剑邑大道568号丰邑中央B区17栋 |
| 状态 | 进行中。现有五桶出货用不了。未点名柔性双组分 + TDS，不称料 |
| 主方案 | 不导热；干胶 **0.3 mm** 刮在铝上 |
| 方案 | [20260907_丰邑黄经理铝板PET吸附涂层方案.md](../../文档/方案/20260907_丰邑黄经理铝板PET吸附涂层方案.md) |
| 08-25 锁窗 | [Drive 工艺窗](https://docs.google.com/document/d/1HN06q66N_9n7FjTQGYw7h5cXPPKmgx3QLlPADCMu0nw/edit) |
| 08/24 表 | [《2026/08/24》](https://docs.google.com/spreadsheets/d/1N_0YbhKJUqVal1vTFswOjxyAq5aoLuGpQFNioJljjWI/edit)（只有成本 ¥2,876，无实验结果） |
| Notion | https://app.notion.com/p/3d4090020c338177999acf951188038c |

## 谁填哪张

| 文件 | 谁填 | 何时 |
|------|------|------|
| [询盘原文](询盘原文.md) | 只读 | 对客户原话 |
| [开工检查单](开工检查单.md) | 操作人 | 打胶前；勾不齐不准配 |
| [对照试验矩阵](对照试验矩阵.md) | 配方 | 点名后只开 N0+F0 |
| [实验 SOP](实验SOP.md) | 实验室 | 刮第一片前 |
| [试验记录表](试验记录表.md) | 实验室 | 当天厚度；熟化后验收 |
| [客户回访话术](客户回访话术.md) | 张总 | **不代发** |

## 不合单（看见就停）

钢壹 JS-2866；JS-2130 当 0.3 mm 出货；09.04 的 100# / 130℃；正高处理膜；弘贝/龙建新；喜临门；康纳；HS-B C0；PN；TF-729；未点名称料。

File: 项目/进行中/丰邑黄经理铝板PET吸附涂层_2026/实验SOP.md
# 实验 SOP（路径 A · 到样后才执行）

只在开工检查单签发之后执行。库存无柔性双组分时**整份不用**。  
不编份数。不加导热粉。不用 100#。不准湿贴。

---

## 1. 铝板

1. 丙酮或乙酯擦两遍，晾干。不要带水。  
2. 可见油膜或氧化：240–400 目轻打磨，再除油一次。  
3. 记：是否阳极/涂层铝（未知就写未知）。

## 2. 白 PET

1. 未电晕。用前去尘去油。  
2. **不要**正高处理剂、不要电晕当本单合格条件。  
3. 记品号、厚度；没有就写未知。  
4. 成膜完成前 **PET 不贴上去**。

## 3. N0

铝除油后直接覆 PET，赶气泡。不刮胶。立刻做一次提起（预期掉）。留下样。

## 4. F0-A（到样锅，先成膜再吸附）

1. 按到样 TDS 称料。适用期按 TDS；超时、变浑、明显变稠则停用。  
2. 胶刮在铝上。刮刀或手刮，**目标干胶 0.3 mm**。刮完先看厚度，宁薄勿超。  
3. **先成膜**：按 TDS 固化或表干。未写时间则室温 24 h。膜面指触不转印到手指、但仍有吸附再往下。  
4. 测干胶厚。超 0.30±0.05 mm 作废重刮，不准磨薄充数。  
5. **再覆**白 PET。手压或刮板从中心往外赶气泡，边缘贴实。不准在湿胶上覆。  
6. 覆后至少 30 min（TDS 另有规定则从其规定）再测提起/竖放/手揭。  
7. 不上康纳 180℃×8 min，不上钢壹 216℃ / 280×50s。

## 5. 测

1. 成膜满之前只记外观和厚度，不覆 PET。  
2. 覆后：提起、竖放、手感、手揭、失效面。手揭是验收。  
3. 再做 80℃、50℃×24 h。  
4. 不测剥离，不报牛顿数，不测导热。

## 6. 失败怎么改（只改失效面指出的那一层）

| 失效 | 只允许 |
|------|--------|
| ① 提起就掉 | 成膜后无吸附 → 这锅不合格，换寻样；不加厚、不改回湿贴 |
| ② 整层从铝揭 | 复查除油/打磨；不换钢壹胶、不加正高 |
| 胶面破 / 胶被 PET 带走 | 内聚不够或对 PET 真粘合 → 换寻样 |
| 硬、一折就裂 | 不是开面弹性层；停，换寻样 |
| 淌胶 | 耐不住 80℃；停，换寻样 |

不准：加 TF-729、加 JS-2130、改用 100#、马上覆 PET、把钢壹样当本单。
