Repository: cz13600321002/cz13600321002

# 工作文库

> 本文库用于统一管理工作相关文档、模板、项目资料及归档内容。

---

## 目录结构

```
工作文库/
├── 文档/
│   ├── 报告/         # 各类工作报告
│   ├── 方案/         # 方案及计划文档
│   ├── 合同/         # 合同及协议文件
│   └── 会议纪要/     # 会议记录及纪要
├── 模板/
│   ├── 周报/         # 周报模板
│   ├── 月报/         # 月报模板
│   ├── 项目计划/     # 项目计划模板
│   ├── 会议纪要/     # 会议纪要模板
│   ├── 工作总结/     # 工作总结模板
│   └── 工作方案/     # 工作方案模板
├── 项目/
│   ├── 进行中/       # 当前进行中的项目
│   ├── 待启动/       # 待启动项目
│   └── 已完成/       # 已完成项目
├── 资料/
│   ├── 行业资料/     # 行业相关资料
│   ├── 规范标准/     # 规范、标准文件
│   └── 参考文献/     # 参考文献及书目
└── 归档/             # 历史文档归档
```

---

## 使用说明

1. **新建文档**：按类型放入对应的 `文档/` 子目录
2. **使用模板**：从 `模板/` 目录复制所需模板，填写内容后保存至 `文档/`
3. **项目管理**：在 `项目/` 下按状态管理项目文件夹
4. **资料查阅**：相关资料统一存放于 `资料/` 目录
5. **文档归档**：完结或过期文档移至 `归档/` 目录保存
6. **产出检视**：任何产出在交付前须按 [`AGENTS.md`](AGENTS.md) 中的第一性原理检视流程自检并说明检视结论

---

## 命名规范

- 文件命名格式：`YYYYMMDD_文件名称.扩展名`
- 项目文件夹：`项目名称_YYYY`
- 归档文件夹：`YYYY年/月份/`

---

*最后更新：2026-04-09*

# 粘合问题框架（可操作开工包）

以后遇到「新基材 / 新胶 / 新迁出物 / 老窗口」：**先打开本文件夹，不要先打胶。**

| 文件 | 谁填 | 何时 |
|------|------|------|
| [通用框架](../../文档/方案/20260905_粘合问题通用框架.md) | 读 | 立项时读一遍七步 |
| [方案模板](../../模板/工作方案/粘合问题方案模板.md) | 技术负责人 | 另存到 `文档/方案/YYYYMMDD_….md` |
| [预判要点](../../资料/行业资料/粘合材料与胶种预判要点.md) | 查表 | 选胶族、厚度、迁出物 |
| [水煮金属侧剥离](../../资料/行业资料/水煮金属侧剥离要点.md) | 读 | 水煮后胶+膜从金属整层揭时先读 |
| [开工检查单](开工检查单.md) | 操作人 + 负责人 | **打胶前勾完** |
| [材料与胶种预判表](材料与胶种预判表.md) | 配方 | 检查单第 4 步 |
| [对照试验矩阵](对照试验矩阵.md) | 配方 | 检查单第 6 步 |
| [实验 SOP](实验SOP.md) | 实验室 | 按矩阵做 |
| [试验记录表](试验记录表.md) | 实验室 | 当时填，不后补关键格 |
| [工艺卡模板](工艺卡模板.md) | 负责人 | **验收门过了才填** |

已用本框架落地的实例：

| 实例 | 方案 |
|------|------|
| 未电晕 PE | `文档/方案/20260904_PE免电晕高粘合牢度方案.md` |
| PE + 金属 | `文档/方案/20260904_PE与金属双基材附着强化方案.md` |
| TPU + 流延 TPE + 酰胺 | `文档/方案/20260905_TPU涂布后流延TPE粘合方案.md` |
| PVC 膜 + 金属 + 增塑剂 | `文档/方案/20260905_PVC膜与金属板增塑剂影响克服方案.md` |
| **只有软质水煮从金属揭** | 方案 V1.3；主胶聚酯+封闭异氰酸酯；第一枪 K1 |

旧项目记录仍在 `项目/进行中/PE基材附着力测试_2026/`。新题目在本包复制检查单和记录表，改标题即可，不必另发明一套表格。

File: 项目/进行中/粘合问题框架_2026/实验SOP.md
# 实验 SOP（粘合框架通用 · 含水煮）

**所属：** 粘合问题框架_2026  
**对应：** `文档/方案/20260905_粘合问题通用框架.md`；PVC–金属水煮见 `20260905_PVC膜与金属板增塑剂影响克服方案.md`  
**版本：** V1.1  

未勾完 `开工检查单.md` 不准开始第 7 节。

---

## 1. 目的

按矩阵制样，用失效面区分：迁出物弱边界、胶内聚、**金属湿热（水煮 M）**。

## 2. 安全

- 碱脱脂、IPA、芳烃、环氧、硅烷：通风、手套、护目镜。  
- 水煮：防沸水溅出；试样用夹具，禁止手持入锅。  
- 硅烷水解液按危化品，剩余当班处理，不隔夜。

## 3. 设备

| 名称 | 要求 |
|------|------|
| 强制对流烘箱 | 80±2℃ |
| 水浴 / 电热锅 | 能稳 100±2℃，去离子水，试样竖放不贴壁 |
| 拉力机 | 180° 剥离，速度可锁 100 或 300 mm/min |
| 划格器 | GB/T 9286，过程检 |
| 线棒 / 涂布器 | 能标到目标干膜 |
| pH 试纸 | 硅烷液、金属水洗 |

## 4. 金属清洁（有金属必做）

1. 碱脱脂至 **水膜连续 ≥30 s**。  
2. 水洗至洗液近中性。  
3. IPA 单向擦，晾干。  
4. 戴手套，**2 h 内**涂 P-W 或主胶。有锈、有指纹 → 作废重做。  
5. 转化（M-Zr）：按厂家或 1%～2% 稀磷酸擦后**必须水洗干净**，再 IPA。

## 5. 硅烷 P-W（M-Si / M-Zr+Si）

1. 醇水中配 γ-GPS 或氨硅烷 **1%～2%**，调 pH **4～5**。  
2. **4 h 内用完**；发白浑浊作废。  
3. 浸或单向擦一薄层，晾 10 min，**80±2℃ × 20 min**。  
4. 冷却后再涂主胶。湿叠作废。

## 6. 环氧 P-W（M-Ep）

1. 按配比混匀，干膜 **3～8 μm**。>10 μm 本 SOP 视为违规。  
2. 表干 + 80℃×20 min（或胶厂曲线）。指触不粘再上主胶。

## 7. 主胶与贴合

1. 主胶只涂金属一侧，干膜按预判表（复合默认 15～30 μm）。  
2. **卷材聚酯封闭胶：** 板温烘到 **232℃**（热电偶贴板）。软膜不进炉。出炉 MEK 轻擦 20 次应不掉。按矩阵凉到 L0/L1 贴辊温度再贴软膜。禁止用 150℃ 冒充本线。  
3. 高分子侧 IPA×2，晾 ≥5 min，**不预热软 PVC**。  
4. 贴合：0.3～0.6 MPa，记下秒数和温度。  
5. 冷却 ≥30 min，**23℃/50%RH 养 24 h**。未满 24 h 不得水煮、不得报验收。

## 8. 干态剥离（24 h）

1. 裁 15 或 25 mm 宽（矩阵锁定的那一档）。  
2. 180°，锁定速度。  
3. 写失效面。金属光 = M；膜面光滑 = V；胶自己裂 = C。

## 9. 40℃ 预筛（可选）

去离子水 40±2℃ × 24 h → 取出吸干 1 h → 再剥。大面积 M 则先改 P-W，暂缓水煮配方。

## 10. 水煮（金属+膜现场主验收）

1. 确认该片已养满 24 h。  
2. 沸水 100±2℃。试样竖放，互不叠、不贴壁。默认 **60 min**（矩阵可改为产品分钟数）。  
3. 到时取出，自来水淋凉，吸干。  
4. 目视：自发揭面积 ____%。≥10% → 失败，仍拍照、写失效面。  
5. **30 min～1 h 内** 做 180° 剥离。超时重煮一块，禁止隔夜再剥当水煮数据。  
6. 记录金属面：光亮 / 残胶 / 锈印 / 水斑。

封边对照：仅用于解释切口进水。合格与否以**不封边**为准（除非产品本身封边使用）。

## 11. 记录

当时填 `试验记录表.md`。缺失效面的水煮行作废。

File: 项目/进行中/粘合问题框架_2026/材料与胶种预判表.md
# 材料与胶种预判表

项目：________________  日期：________  填写人：________  
查表：`资料/行业资料/粘合材料与胶种预判要点.md`

---

## A. 两侧基材

| | 材料 A | 材料 B |
|--|--------|--------|
| 名称 / 牌号 / 批次 | | |
| 族（PE/PP/TPU/软PVC/铝/钢…） | | |
| 厚度 | | |
| 查表「要的化学」 | | |
| 耐热上限 | | |
| 已知助剂 / 迁出物 | | |
| 本侧允许加热？ | 是 / 否 | 是 / 否 |

现场指纹（勾）：□ 干态就掉　□ 隔天掉　□ 70℃ 掉　□ **水煮后胶+膜从金属整层揭（M）**　□ PVC 面滑（V）

---

## B. 胶与层角色

| 层 | 角色（只勾一个） | 查表胶族 | 干膜目标 | 禁止 |
|----|------------------|----------|----------|------|
| 金属湿底涂 P-W | □ 无　□ 硅烷　□ 环氧 3～8 μm　□ P-E　□ 转化+硅烷 | | | CPO 当唯一底涂过水煮 |
| 主胶 | □ 聚酯+封闭异氰酸酯（本现场）　□ 其他： | 封闭剂/解封℃： | 15～30 μm | 80℃当已交联；先换腈胶 |
| 高分子侧隔离 | □ 无　□ 交联 3～8 μm | | | 热塑丙烯酸当隔离 |
| 分子桥（聚烯烃涂装） | □ 无　□ CPO+EAA | | 0.5～1.5 μm | 涂厚 |

主路线一句话：________________________________

备选只一条：________________________________

---

## C. 水煮分流（有金属且现场水煮才填）

| H0 硬质水煮 | H1 软质水煮 | 结论 | 本表采用 |
|-------------|-------------|------|----------|
| 过（本现场已锁定） | 从金属揭 | 冻结金属和聚酯封闭胶；第一枪 K1 | □ 采用 |
| 也 M | 也 M | 才改金属 P-W | □ |
| 过 | V | 油在膜/胶 | □ |
